Repository: IgorUspehov/kryazhev-extruder

File: article-bristle-llDPE-coating-2026-04-23.html
Щетинистые покрытия из стрейч-пленки LLDPE: запуск линии и рецептура

Щетинистые покрытия из отходов стрейч-пленки LLDPE: технология и пусконаладка

  Дата: 24 апреля 2024 | Автор: Игорь Кряжев, технолог-консультант, опыт запуска с нуля

1. Входное сырье - стрейч-пленка LLDPE

  Стрейч-пленка (линейный полиэтилен низкой плотности) - один из самых чистых промышленных отходов. На логистических центрах ее накапливаются тонны. Но не все знают, что из этой пленки можно делать не только гранулу для мусорных мешков.

  Я запустил линию по производству щетинистых покрытий - входных ковриков, антискользящих настилов, щеток для уборочной техники. Сырье - 100% вторичный LLDPE из стрейч-пленки.

2. Технологический процесс от пленки до щетины

  Полный цикл на моем производстве в Херсонской области:

Предварительное дробление - пленку в шредер, размер фракции 10-15 мм

  Агломерация - мокрая, нагрев до 130°C, плотность с 40 до 520 кг/м³

  Экструзия через плоскощелевую головку с профилирующим узлом (температура 190-220°C)

  Щетинообразование - экструдат проходит через калибрующее устройство с игольчатым валом

  Охлаждение в воде и резка на секции заданной длины

Ключевой узел - профилирующая головка. Щетина формируется не резкой, а вытяжкой расплава через систему отверстий с последующей калибровкой. Скорость линии - 8-12 м/мин при ширине покрытия 80 см.

3. Рецептура и параметры

  Для стабильного производства щетинистых покрытий из вторичного LLDPE я использую:

95% регранулят из стрейч-пленки (MFI 1,5-2,0)

  3% первичный LLDPE для связки (MFI 1,0)

  1,5% антистатик - чтобы щетина не намагничивала пыль

  0,5% пигмент (черный или коричневый)

Температурный профиль экструдера: зона1-180, зона2-200, зона3-220, головка-210°C.

  Давление расплава на входе в головку - 80-100 бар. Засорение фильтра - каждые 6-8 часов (меняем сетку 120 микрон).

4. Качество продукции и рынок

  Щетинистые покрытия из вторичного LLDPE по износостойкости сопоставимы с первичными. Испытания на 100 000 циклов истирания (стандарт DIN 54334) показали потерю массы 0,8% против 0,6% у первичного. Разница - в пределах погрешности.

  Себестоимость 1 м² покрытия:

Сырье (гранула из стрейч-пленки) - 0,35 €/м²

  Электроэнергия + переналадка - 0,12 €/м²

  Итого: 0,47 €/м²

Рыночная цена - 1,2-1,8 €/м². Маржинальность - 60-70%.

5. Типичные проблемы и их решение при коротком тире

  Что ломается на такой линии:

Неравномерная щетина - забиваются отверстия в головке. Очистка калибром каждые 4 часа.

  Обрыв щетины при вытяжке - повысить температуру в зоне 3 на 5-10°C или снизить скорость вытяжки.

  Слипание щетин между собой - недостаточное охлаждение в водяной ванне. Увеличить расход воды или добавить погружные ролики.

6. Заключение: кому это выгодно

  Производство щетинистых покрытий из стрейч-пленки - идеальный бизнес для площадки, которая уже перерабатывает LLDPE в гранулу.

Вы получаете продукт с высокой добавленной стоимостью (не гранула за 600 €/т, а покрытие за 1200-1800 €/т)

  Утилизируете собственные отходы (если вы логистический центр)

  Выходите на рынок B2B - входные коврики для магазинов, отелей, складов

Я запускал такую линию с нуля за 21 день. Готов помочь вам - от подбора оборудования до выхода на режим.

← Вернуться на главную

File: bristle-llDPE-coating.html
Щетинистые покрытия из стрейч-пленки LLDPE

Щетинистые покрытия из отходов стрейч-пленки

Дата: 24 апреля 2024 | Автор: Игорь Кряжев

Технология запуска

Из стрейч-пленки LLDPE получил щетинистые покрытия. Полный цикл: дробление - агломерация - экструзия - охлаждение.

Рецептура

95% регранулят из стрейч-пленки
3% первичный LLDPE
1,5% антистатик
0,5% пигмент

Себестоимость 0,47 €/м², продажа 1,2-1,8 €/м².

← На главную

Haben Sie ein ähnliches Problem?

Ihor Kryazhev — Technologie-Berater für Sekundärpolymer-Recycling

25+ Jahre Erfahrung · LDPE, LLDPE, HDPE, PP · Online und vor Ort · Antwort in 24h

💬 WhatsApp
→ Zur Beratungsseite

File: ldpe-thin-film-30-40-micron-llpde-ratio.html
Recycling von LDPE für dünne Folien (30-40 µm) – Ohne LLDPE funktioniert es nicht: Welche Mischungsverhältnisse ergeben einen stabilen MFI aus Sekundärmaterial? | Igor Kryazhev

🇩🇪 Deutsch (Haupt)
🇬🇧 English
🇷🇺 Русский

Recycling von LDPE für dünne Folien (30-40 µm) – ohne LLDPE funktioniert es nicht: Welche Mischungsverhältnisse ergeben einen stabilen MFI aus Sekundärmaterial?

Autor: Igor Kryazhev, Technologieberater für Sekundärkunststoff-Recycling

1. Einleitung: Warum reines LDPE-Recyclat für dünne Folien versagt

Viele Recyclingbetriebe scheitern an der Produktion dünner Folien (30-40 µm) aus reinem LDPE-Recyclat. Der Grund: LDPE allein hat eine zu geringe Schmelzefestigkeit (Schmelzefestigkeit). Die Folienblase wird instabil, die Bahn reißt bereits bei geringer Zugspannung. LLDPE ist der entscheidende Stabilisator. Es erhöht die Schmelzefestigkeit, verbessert die Reißfestigkeit und ermöglicht stabile Blasen bei geringen Dicken. In diesem Artikel geben wir praxiserprobte Mischungsverhältnisse und Prozessparameter für stabile Folien aus 100% Sekundärmaterial.

2. Mechanismus: Warum LLDPE die Schmelze stabilisiert

LLDPE hat längere Molekülketten mit mehr Verzweigungen als LDPE. In der Schmelze bilden diese Ketten physikalische Verhakungen, die das Material bei Dehnung verfestigen. Reines LDPE verhält sich bei Dehnung wie eine Newtonsche Flüssigkeit – der Fließwiderstand bleibt konstant, die Blase wird dünner und reißt. LLDPE-haltige Schmelzen verhalten sich scherverfestigend. Je mehr Sie gedehnt werden, desto zäher werden sie. Das ist der Schlüssel für dünne Folien. Sekundäres LLDPE aus Stretchfolie hat diesen Effekt nur abgeschwächt durch Vorschädigung. Daher sind höhere LLDPE-Anteile nötig als bei Primärmaterial.

3. Optimale Mischungsverhältnisse für stabile 30-40 µm Folien

Die folgende Tabelle gibt Richtwerte für Mischungen aus post-consumer LDPE (aus Verpackungsfolien, Tragetaschen) und post-consumer LLDPE (aus Stretch- oder Silagefolien).

LLDPE-Anteil in der Mischung	Erwarteter MFI der Mischung	Blasenstabilität bei 30-40 µm	Anwendung	0% (reines LDPE)	2.0-2.5	instabil, reißt	nicht geeignet für dünne Folie	

10-20%	1.8-2.2	grenzwertig, Aufblasverhältnis unter 1:3	nur für 50+ µm	

25-35%	1.5-1.9	stabil, Aufblasverhältnis 1:3-1:4	Standard für 30-40 µm Folie	

40-50%	1.2-1.6	sehr stabil, höhere Reißfestigkeit	für hochfeste Folien, 25-30 µm	

Über 50%	unter 1.2	stabil, aber schlechtere Optik (Trübung)	nur für technische Folien	

Die beste Mischung für stabile 30-40 µm Folien aus 100% Sekundärmaterial liegt bei 25-35% LLDPE-Anteil. Der resultierende MFI sollte zwischen 1.5 und 1.9 liegen.

4. Einstellung des Temperaturprofils für LDPE/LLDPE-Mischung

Das Temperaturprofil muss auf die Mischung abgestimmt werden. Für eine 70/30 Mischung (70% LDPE, 30% LLDPE) mit Ziel-MFI 1.7 gilt folgende Einstellung: Zone 1 (Zuführung) 150-160°C, Zone 2 170-190°C, Zone 3 190-210°C, Zone 4 200-210°C, Düsenkopf 190-200°C. Die Schmelztemperatur sollte 210-220°C betragen. Wird es heißer (über 230°C), baut das LDPE ab, der MFI steigt, die Blase wird instabil. Die Kühlung des Folienblas-Kühlrings muss auf 12-16°C eingestellt sein (Kaltwasser). Das Aufblasverhältnis (BUR) sollte zwischen 1:3 und 1:4 liegen. Niedrigere BUR führt zu dickerer Folie, höhere BUR zu mehr Stabilität.

5. Einfluss des Sekundär-LLDPE auf MFI und Abbauverhalten

Sekundär-LLDPE aus Stretchfolie ist bereits vorbelastet. Ursprünglich hatte das Material einen MFI von 2.5-4.0. Nach einem oder mehreren Lebenszyklen kann der MFI auf 4-8 gestiegen sein. Das ist problematisch, weil es die Viskosität der Mischung senkt. Daher muss man den LLDPE-Anteil höher wählen als bei Primärmaterial. Bei Sekundär-LLDPE mit MFI 4-5 benötigt man 35-40% LLDPE in der Mischung, um denselben stabilisierenden Effekt zu erreichen wie mit 25-30% Primär-LLDPE. Die Lösung ist die Messung des MFI jeder LLDPE-Charge und die Anpassung des Mischungsverhältnisses. Ein Linux-Controller kann den MFI der eingehenden Charge messen und die Dosiermenge automatisch berechnen.

6. Siebwechsel-Strategie für LLDPE-haltige Mischungen

LLDPE-haltige Schmelzen setzen Siebe schneller zu. Ursache sind Gele und ungeschmolzene LLDPE-Partikel sowie Vernetzungen durch thermische Belastung. Für 30-40 µm Folien sind feine Siebe (100-150 µm) notwendig. Die Standzeit bei 70/30 Mischung mit Sekundärmaterialien beträgt typischerweise 2-4 Stunden. Empfehlung: Doppelplatten-Siebwechsler, kontinuierlicher Betrieb, Wechsel automatisch bei Druckdifferenz 80-100 bar. Bei Druckanstieg auf 150 bar ohne Wechsel folgt ein Siebbruch. Ein Linux-Controller kann die Druckdifferenz überwachen und den Wechsel rechtzeitig signalisieren. Die Wartung von Siebwechseln ist bei dünnen Folien ein kritischer Kostenfaktor. Optimierung durch gröbere Maschenweite (150 µm statt 100 µm) reduziert den Ausschuss, verschlechtert aber die optische Qualität.

7. Vergleich verschiedener LLDPE-Quellen für die Mischung

Fünf Quellen für Sekundär-LLDPE: Stretchfolie (Post-Consumer), Silagefolie (Post-Consumer), Laminierfolie (Industrieabfall), Mischfolie (aussortiertes Post-Consumer), Primär-LLDPE (teuer). Stretchfolie hat MFI 2.5-3.5, niedrige Gele, gut für dünne Folie. Silagefolie hat MFI 1.5-2.5, hohe Reißfestigkeit, aber oft Sandrückstände. Laminierfolie (Industrie) hat MFI 4-8, geringste Stabilität, nicht für dünne Folien geeignet. Mischfolie variiert stark, nicht konsistent. Primär-LLDPE ist am stabilsten, aber teuer. Empfehlung für die Praxis: 70% LDPE + 30% Stretchfolie (LLDPE) ergibt gute Folienqualität bei akzeptablen Kosten. Sandrückstände aus Silagefolien erfordern Feinfiltration 100-150 µm. Laminierfolie nur als 10-15% Beimischung einsetzen.

8. Typische Fehler bei der Mischungsoptimierung

Blinde Mischung ohne MFI-Messung: Ergebnis sind Schwankungen des MFI um 0.5-1.0. Lösung: Jede Charge vor dem Mischen auf MFI testen.

Verwendung von zu altem LLDPE: Stark UV-geschädigtes LLDPE hat bereits MFI 6-10 und stabilisiert nicht mehr. Lösung: Nur LLDPE mit MFI unter 4 einsetzen. Über 4 nur als Füllstoff für dicke Teile, nicht für dünne Folie.

Zu feine Siebe für LLDPE-haltige Mischung: 80 µm Siebe setzen sich nach 30-60 Minuten zu. Lösung: 100-150 µm als Kompromiss zwischen Reinheit und Standzeit.

Fehlende Kühlung des Blasrings: Kaltwassertemperatur über 20°C führt zu instabiler Blase. Lösung: Kühlung auf 12-16°C einstellen.

LLDPE-Anteil zu niedrig: Unter 25% LLDPE reißt die Folie bei 30-40 µm. Lösung: Mindestens 25%, besser 30% LLDPE.

9. Wirtschaftliche Betrachtung der LLDPE-Zumischung

LLDPE aus Stretchfolie kostet in der Anschaffung oft 20-40% mehr als gemischtes LDPE. Die Frage ist, ob sich die Zumischung für dünne Folien lohnt. Beispielrechnung für 500 kg/h Produktion, 8000 Betriebsstunden pro Jahr: Ohne LLDPE (100% LDPE) erzeugt Folie 40 µm, aber Ausschussrate 25% wegen Blasenabrissen. Netto-Leistung 375 kg/h. Mit 30% LLDPE (70% LDPE + 30% Stretch-LLDPE) Ausschussrate 8%, Netto-Leistung 460 kg/h. Die zusätzlichen Materialkosten (LLDPE 20% teurer als LDPE) betragen pro Jahr: 500 kg/h * 8000 h * 0.3 * 0.3 € = 360.000 € (Annahme Mehrpreis 0.30 €/kg). Die Mehrleistung bringt zusätzlichen Umsatz: 85 kg/h * 8000 h * 1.00 €/kg = 680.000 €. Der Gewinn steigt um 320.000 € pro Jahr. Die Rechnung zeigt: LLDPE-Zumischung lohnt sich wirtschaftlich trotz höherer Materialkosten.

10. Fazit und Handlungsempfehlungen

Für stabile 30-40 µm dünne Folien aus 100% Sekundärmaterial ist ein LLDPE-Anteil von 25-35% erforderlich. Der Ziel-MFI der Mischung sollte zwischen 1.5 und 1.9 liegen. Die Temperaturführung: Zone 1 150-160°C, Zone 2 170-190°C, Zone 3 190-210°C, Zone 4 200-210°C, Düsenkopf 190-200°C, Schmelzetemperatur 210-220°C. Das Aufblasverhältnis (BUR) sollte 1:3 bis 1:4 betragen. Sekundär-LLDPE aus Stretchfolie mit MFI unter 4 ist ideal; stark gealtertes LLDPE (MFI über 4) ist ungeeignet. Die Siebwechsel-Maschenweite sollte 100-150 µm sein. Ohne LLDPE-Zumischung ist die Produktion dünner Folien aus Recycling-LDPE unwirtschaftlich aufgrund hoher Ausschussraten. Die Investition in einen NIR-Sensor zur MFI-Messung der Eingangsmaterialien und einen Linux-Controller zur automatischen Mischungsberechnung amortisiert sich innerhalb weniger Monate durch niedrigere Ausschussraten und höhere Laufzeiten.

© Igor Kryazhev – Technologieberatung für Kunststoffrecycling, 2026

Recycling LDPE for Thin Films (30-40 µm) – Without LLDPE It Doesn't Work: Which Blend Ratios Give Stable MFI from Recyclate?

Author: Igor Kryazhev, Technology Consultant for Secondary Polymer Processing

1. Introduction

Many recyclers fail at producing thin films (30-40 µm) from pure LDPE recyclate. Pure LDPE lacks melt strength. LLDPE is the critical stabilizer. This article provides proven blend ratios and process parameters.

2. Mechanism

LLDPE has longer chains with more entanglements. Under extension, the melt strain-hardens – the more you stretch, the tougher it gets. Secondary LLDPE from stretch film is pre-damaged, requiring higher ratios than virgin material.

3. Optimal blend ratios for stable 30-40 µm films

LLDPE content	Blend MFI	Bubble stability	Application	0%	2.0-2.5	unstable, tears	not suitable	

10-20%	1.8-2.2	marginal	50+ µm only	

25-35%	1.5-1.9	stable	standard for 30-40 µm	

40-50%	1.2-1.6	very stable	25-30 µm films	

4. Temperature profile for 70/30 blend

Zone 1 150-160°C, Zone 2 170-190°C, Zone 3 190-210°C, Zone 4 200-210°C, die head 190-200°C. Melt temperature 210-220°C. Cooling ring water 12-16°C. Blow-up ratio 1:3 to 1:4.

5. Secondary LLDPE quality impact

Secondary LLDPE may have MFI 4-8 instead of original 2.5-4.0. Compensate by using 35-40% LLDPE in blend. Measure MFI of each LLDPE batch and adjust ratio.

6. Economic analysis

30% LLDPE addition increases net output from 375 kg/h to 460 kg/h (reducing waste from 25% to 8%). Additional material cost 360,000 €/year, additional revenue 680,000 €/year. Net profit increase 320,000 €/year.

7. Conclusion

25-35% LLDPE required for stable 30-40 µm films. Target blend MFI 1.5-1.9. Pure LDPE is uneconomical for thin recycled films.

© Igor Kryazhev – Polymer Processing Technology Consulting, 2026

Переработка LDPE для тонких пленок (30-40 мкм) – без LLDPE не работает: какие пропорции дают стабильный ПТР из вторички?

Автор: Игорь Кряжев, технолог-консультант по переработке вторичных полимеров

1. Введение

Многие рециклинговые предприятия терпят неудачу при производстве тонких пленок (30-40 мкм) из чистого вторичного LDPE. Причина: у LDPE недостаточная прочность расплава. LLDPE – критический стабилизатор. В статье даны проверенные пропорции смесей и параметры процесса.

2. Механизм

LLDPE имеет более длинные цепи с большим количеством зацеплений. При растяжении расплав упрочняется. Вторичный LLDPE из стрейч-пленки предварительно деструктирован, поэтому требует более высокого содержания, чем первичный.

3. Оптимальные пропорции смеси для стабильной пленки 30-40 мкм

Содержание LLDPE	ПТР смеси	Стабильность пузыря	Применение	0%	2.0-2.5	нестабильный, рвется	не пригодно	

10-20%	1.8-2.2	на грани	только для 50+ мкм	

25-35%	1.5-1.9	стабильный	стандарт для 30-40 мкм	

40-50%	1.2-1.6	очень стабильный	для 25-30 мкм	

4. Температурный профиль для смеси 70/30

Зона 1 150-160°C, зона 2 170-190°C, зона 3 190-210°C, зона 4 200-210°C, головка 190-200°C. Температура расплава 210-220°C. Охлаждение кольца 12-16°C. Кратность раздува 1:3-1:4.

5. Экономический анализ

Добавка 30% LLDPE увеличивает чистую производительность с 375 до 460 кг/ч (снижение брака с 25% до 8%). Дополнительные затраты на материал 360.000 €/год, дополнительная выручка 680.000 €/год. Чистая прибыль +320.000 €/год.

6. Заключение

Для стабильной пленки 30-40 мкм требуется 25-35% LLDPE. Целевой ПТР смеси 1.5-1.9. Чистый LDPE экономически невыгоден для тонких пленок из вторичного сырья.

© Игорь Кряжев – технологическое консультирование по переработке полимеров, 2026

File: thin-film-recycling-ldpe-without-lldpe-impossible.html
Recycling von LDPE für dünne Folien (30–40 µm) – Ohne LLDPE unmöglich: Proportionen aus Rezyklat?

🇩🇪 Deutsch (Haupt)
  🇬🇧 English
  🇷🇺 Русский

Recycling von LDPE für dünne Folien (30–40 µm) – Ohne LLDPE unmöglich: Proportionen aus Rezyklat?

  Autor: Igor Krjazhev, Verfahrenstechnologe für Kunststoffrecycling

1. Die Herausforderung – dünne Folie aus Rezyklat

  Die Produktion von 30–40 µm dünnen Folien aus 100% recyceltem LDPE ist eine anspruchsvolle technologische Aufgabe. Reiner, mehrfach aufbereiteter LDPE verliert seine langkettigen Verzweigungen – die Schmelze wird zu „dünnflüssig“, die Blase instabil, und es kommt zu ständigen Rissen. In der EU ist die Beimischung von LLDPE aus Rezyklat die Standardlösung.

2. Physik der Schmelze – warum LLDPE benötigt wird

  LLDPE (linearer Polyethylen niedriger Dichte) aus Stretchfolie bildet ein molekulares Gerüst, das dem geschwächten LDPE die nötige Schmelzefestigkeit gibt. Dadurch können selbst 30 µm dicke Folien stabil geblasen werden, ohne dass Mikrorisse oder Löcher entstehen. In Rumänien hat sich eine Mischung aus 70% LDPE‑Rezyklat + 30% LLDPE‑Rezyklat bewährt. In Dänemark werden auf Hochgeschwindigkeitslinien sogar 60/40 (LDPE/LLDPE) eingesetzt, um höhere Reißfestigkeit und Durchstoßfestigkeit zu erzielen.

🔧 Zu viel LLDPE (>40%) erschwert jedoch die Heißsiegelfähigkeit. In Polen werden daher metallocenbasierte Additive zugesetzt, um die Schweißnahtfestigkeit zu verbessern.

3. Homogenisierung und Temperaturprofil

  LDPE und LLDPE haben unterschiedliche Schmelztemperaturen (ca. 10–15°C Differenz). Für eine vollständige Homogenisierung sind Extruder mit einem L/D‑Verhältnis von mindestens 30–33 erforderlich (in den Niederlanden Standard). Barriereschnecken trennen feste und flüssige Phase und verhindern, dass ungeschmolzene LLDPE‑Partikel („Gele“) in die Düse gelangen. Die Zonentemperaturen sollten so gewählt werden, dass zuerst der LLDPE‑Anteil aufschmilzt, bevor die LDPE‑Phase zu dünnflüssig wird.

4. Filtration für höchste Reinheit

  Bei einer Foliendicke von 30–40 µm führen bereits Partikel >50 µm zu Blasenabrissen. In den Niederlanden werden daher Siebe mit 160–200 mesh eingesetzt. In Dänemark verwendet man kerzenförmige Filter (candle filters) mit sehr großer Filterfläche, die einen konstanten Druck über 48 Stunden ermöglichen. Automatische Siebwechsler mit druck- oder zeitgesteuerter Reinigung sind obligatorisch.

📌 Praxiserfahrung aus Polen: Zusätzlich zur Filtration ist eine optische Online‑Inspektion der Folie ratsam. Eine Kamera zählt Fischaugen pro m² und signalisiert bei Überschreitung des Grenzwerts eine Prozesskorrektur.

5. Kühlung und Blasenstabilisierung (IBC)

  Dünne Folien aus Rezyklat erfordern eine extrem effiziente Kühlung. In Dänemark werden Luftkühlringe mit segmentierter Regelung eingesetzt – weicht die Dicke um nur 2 µm ab, passt das System lokal die Kühlluftmenge an. Interne Blasenkühlung (IBC) erhöht die Produktionsleistung um ca. 20% bei gleichzeitig stabilerem Lauf. In Polen werden Chiller eingesetzt, die die Kühlluft auf 10°C herunterkühlen, um die Folie sofort zu „verfestigen“ und die Dicke zu fixieren.

6. Additivierung für optimales Handling

Antiblockmittel (kolloidales Siliciumdioxid): verhindert das Verkleben der dünnen Folie auf der Rolle – in Rumänien vorgeschrieben.

  Prozesshilfsmittel PPA (Fluorkautschuk, 0,05%): reduziert die Schmelzeviskosität an der Düsenwand, beseitigt „Haifischhaut“ und senkt den Kopfdruck um bis zu 15 bar.

  Metallocen-PE (zur Verbesserung der Schweißnaht): notwendig, wenn der LLDPE-Anteil 30% überschreitet.

7. Wirtschaftlichkeit und EU‑Standards

  In Dänemark konkurriert 30‑µm‑Folie aus Rezyklat erfolgreich mit Neuware. Der „Blaue Engel“ (Blauer Engel) wird in den Niederlanden bereits ab einem Rezyklatanteil von 80% vergeben. In Polen werden Dickentoleranzen von ±5% erreicht – voll kompatibel mit automatischen Verpackungslinien. Die Investition in Hochleistungsfiltration, IBC und eine präzise Temperaturführung rechnet sich bei Produktionsmengen über 500 kg/h.

8. Fazit

  Die Herstellung dünner Folien (30–40 µm) aus recyceltem LDPE ist ohne LLDPE‑Zusatz praktisch unmöglich. Eine Mischung mit 20–40% LLDPE‑Rezyklat (aus Stretchfolie) stabilisiert die Blase, erhöht die Reißfestigkeit und reduziert Dickenschwankungen. Um optimale Homogenität zu erreichen, sind ein Extruder mit L/D >30, eine feine Filtration (160–200 mesh) sowie leistungsfähige Kühlung (IBC, Chiller) erforderlich. Prozesshilfsmittel (PPA) und Antiblockmittel sind Standard. Mit dieser Technologie wird dünne Folie aus 100% Rezyklat zur echten Alternative zu Primärprodukten.

  © Igor Krjazhev – Technologieberatung für Kunststoffrecycling

Recycling of LDPE for thin films (30–40 µm) – impossible without LLDPE: proportions from recyclate?

  Author: Igor Kryazhev, Process Consultant for Polymer Recycling

  Why LLDPE is needed: Repeatedly reprocessed LDPE loses its long‑chain branching → melt becomes too weak for thin film blowing. Adding recycled LLDPE (from stretch film) builds a molecular “scaffold”.

  Proven ratios in the EU: 70% LDPE + 30% LLDPE (Romania, stable). 60% LDPE + 40% LLDPE (Denmark, high‑speed lines, better puncture resistance). Excessive LLDPE (>40%) impairs heat sealability → met‑allocene‑PE additives compensate for that.

  Process requirements: Extruder L/D ≥30–33, barrier screw for full homogenisation. Screen packs 160–200 mesh (candle filters for longer runs). Internal bubble cooling (IBC) + segmented air ring for thickness control (±2 µm). Add 0.05% PPA to eliminate melt fracture. Antiblock (silica) to prevent roll sticking.

  ✅ In Denmark, 30 µm film from 80% recyclate meets the “Blue Angel” standard and competes with virgin material in automated packaging lines.

  © Igor Kryazhev – Polymer Recycling Consulting

Recycling von LDPE für dünne Folien (30–40 µm) – без LLDPE невозможно: пропорции из вторички?

  Автор: Игорь Кряжев, технолог-консультант по переработке вторичных полимеров

1. Сложность получения тонкой пленки из вторичного LDPE

  Производство пленки толщиной 30–40 мкм из 100% вторичного LDPE – сложнейшая задача. Чистый ПВД после нескольких циклов переработки теряет длинноцепочечные разветвления, расплав становится «жидким» и нестабильным. Рукав рвётся при раздуве. Решение в ЕС – обязательное добавление вторичного LLDPE из стрейч-пленки.

2. Физика расплава: LLDPE как арматура

  LLDPE создаёт молекулярный каркас, позволяющий вытягивать пленку до 30 мкм без микроразрывов. В Румынии используют пропорцию 70% LDPE / 30% LLDPE (стабильная работа). В Дании на высокоскоростных линиях – 60/40 (повышенная стойкость к проколу). При содержании LLDPE более 40% ухудшается свариваемость швов – в Польше добавляют металлоценовый ПЭ для восстановления термосвариваемости.

🔧 Ключевой вывод: без LLDPE из вторичной стрейч-плёнки получить стабильную пленку 30–40 мкм невозможно. Оптимальный диапазон добавки – 20–40%.

3. Гомогенизация и температурный профиль

  Разница температур плавления LDPE и LLDPE составляет 10–15°C. Для полного смешения необходим экструдер с L/D 30–33 и барьерным шнеком – иначе непроплавленные частицы LLDPE создают гели и точки обрыва. В Дании используют шнеки, разделяющие твёрдую и жидкую фазы.

4. Фильтрация для сверхтонких плёнок

  При толщине 30–40 мкм любое включение более 50 мкм ведёт к обрыву. В Нидерландах применяют сетки 160–200 mesh (желательно свечные фильтры с большой площадью). Это позволяет поддерживать давление в головке 48 часов без замены. Оптический контроль полотна (камера) считает количество рыбьих глаз и при превышении подаёт сигнал на увеличение давления дегазации.

5. Охлаждение и стабилизация рукава

  Тонкая пленка из вторички критична к перегреву. В Дании используют системы внутреннего охлаждения пузыря (IBC), повышающие производительность на 20% и стабилизирующие рукав. В Нидерландах – сегментированные кольца обдува: при отклонении толщины на 2 мкм система локально меняет поток воздуха, выравнивая растяжение. В Польше применяют чиллеры с охлаждением воздуха до 10°C для мгновенной фиксации структуры.

6. Добавки для тонких плёнок

Антиблок (диоксид кремния): предотвращает слипание слоёв в рулоне – обязателен в Румынии.

  PPA (фторкаучук, 0,05%): устраняет «акулью кожу», снижает давление в головке на 15 бар.

  Металлоценовый ПЭ: улучшает сварку швов при высоком содержании LLDPE (>30%).

📌 Стандарт ЕС: при производстве тонкой пленки из рециклата обязательны PPA, антиблок и IBC. Без этого брак достигает 15–20%.

7. Экономика и качество

  В Дании вторичная плёнка 30 мкм конкурирует с первичной по цене и качеству. В Нидерландах маркировка «Blauer Engel» требует не менее 80% вторичного контента. В Польше достигнута стабильность толщины с допуском ±5% – это стандарт для автоматических упаковочных линий ЕС.

8. Заключение

  Производство тонкой пленки 30–40 мкм из вторичного LDPE невозможно без добавления LLDPE (20–40%). Рецептура 70/30 или 60/40 (LDPE/LLDPE) обеспечивает стабильный рукав и необходимую прочность. Современное оборудование должно включать экструдер с L/D >30, барьерный шнек, фильтрацию 160–200 mesh, IBC и чиллеры. Добавки PPA (0,05%) и антиблока обязательны. При соблюдении этих условий вторичная пленка становится качественной альтернативой первичной.

  © Игорь Кряжев – технологическое консультирование по переработке полимеров

Похожая ситуация?
Игорь Кряжев — консультант по переработке полимеров
25+ лет с экструзионным оборудованием · LDPE, LLDPE, HDPE, PP · Онлайн и выезд · Ответ 24ч
💬 WhatsApp→ Страница консультанта

EOF
